Repository: fanyunyi/Latex

# Latex

#### 这是我的Latex仓库，我将自己平时练习所写的代码，以及自己Paper的Latex版都放在了里面。

File: Tables/tables.tex
\documentclass{Head}
\begin{document}
\begin{table}
    \caption{Crystallinity($\chi_c$) and thermal stability of components in PCL/PLA blends}
    \begin{tabular}{llllllll}
        \toprule
        \multirow{2}{*} & \multicolumn{3}{l}{DSC} & TGA              & \multicolumn{3}{l}{WAXS}                                                                                      \\
        \cline{2-8} %画一个在2-8排之间的横线
        Sample          & $\chi_{PCL}$ (\%)       & $\chi_{PLA}$(\%) & $T_{m_{PCL}}$($\mathrm{^o C}$) & $T_{d_{PCL}}$($\mathrm{^o C}$) & $\chi_{PCL}$(\%) & $\chi_{PLA}$(\%) & R(\%) \\
        \midrule
        0\%             & 17.8                    & 6.13             & 60.2                           &                                & 27.65            & 4.81             & 9.48  \\
        25\%            & 21.6                    & 4.77             & 60.3                           &                                & 31.95            & 6.41             & 5.42  \\
        50\%            & 24.1                    & 4.87             & 61.1                           &                                & 34.00            & 7.84             & 5.81  \\
        75\%            & 23.3                    & 5.60             & 59.2                           &                                & 31.00            & 7.21             & 8.68  \\
        100\%           & 28.6                    & 4.43             & 63.4                           &                                & 33.20            & 4.56             & 9.34  \\
        125\%           & 28.8                    & 5.17             & 62.0                           &                                & 30.09            & 6.96             & 7.98  \\
        \bottomrule
        \label{DSC_result_table}
    \end{tabular}

    $\chi_c $ calculated using $\Delta_m^c$ of PCL of 139.5($\mathrm{J\cdot g^{-1}}$), $\Delta_m^c$ of PLA of 79($\mathrm{J\cdot g^{-1}}$).\par
    In MDI jade, R is the \textit{residual errors of fit} when crystallinity was calculated and required $\leq$ 10 \%.
\end{table}
\begin{table}
    \caption{SAXS analysis of PCL/PLA blends}
    \begin{tabular}{cccc}
        \toprule
        Sample & \textbf{q}($\mathrm{nm^{-1}}$) & Lamllar width(nm) & Herman factor \\
        \midrule
        0\%    & 0.3663                         & 17.15             & 0.2841        \\
        25\%   & 0.3948                         & 15.91             & 0.2323        \\
        50\%   & 0.3948                         & 15.91             & 0.2709        \\
        75\%   & 0.3995                         & 15.72             & 0.3236        \\
        100\%  & 0.3901                         & 16.10             & 0.4562        \\
        125\%  & 0.3922                         & 16.02             & 0.5971        \\
        \bottomrule
    \end{tabular}
\end{table}
\begin{table}
    \caption{Dynamic properties of the PCL/PLA blends}
    \begin{tabular}{cccc}
        \toprule
        Sample & Young's Modulus(Mpa) & Tensile Strength(Mpa) & Elongation at break(\%) \\
        \midrule
        0\%    & 3799                 & 12.14                 & 13.26                   \\
        25\%   & 4239                 & 13.56                 & 9.406                   \\
        50\%   & 4880                 & 17.99                 & 10.43                   \\
        75\%   & 6017                 & 21.30                 & 9.893                   \\
        100\%  & 7499                 & 18.75                 & 9.573                   \\
        125\%  & 5730                 & 20.10                 & 7.667                   \\
        \bottomrule
    \end{tabular}
\end{table}
\end{document}
